Repository: Slautin/2026_photoKPFM

# PL and photoKPFM mapping of a perovskite composition library

This repository contains data, figure source tables, and analysis code for the
FAPbI3-BDAPbI4-PEA2PbI4 combinatorial library.

- [Gain-60 PL measurements and plots](3_PL_photoKPFM_figures/gain60/) contain the
  top-read spectra and the current Figures 4a, 4b, 5a, 5b, S4, and S5.
- [Figure and table index](3_PL_photoKPFM_figures/docs/MANUSCRIPT_ASSET_INDEX.csv)
  maps each asset to its inputs and generating script.
- [Binary photoKPFM notebook](1_photoKPFM_PEA-FAPI.ipynb) and
  [ternary photoKPFM notebook](2_photoKPFM_ternary_PEA-BDA-FAPI.ipynb) document the
  corresponding experimental workflows.

From `3_PL_photoKPFM_figures/`, install the dependencies and run:

```text
python -m pip install -r requirements.txt
python scripts/validate_release.py
python scripts/reproduce_all.py
```

[Analysis and reproduction guide](3_PL_photoKPFM_figures/README.md)

# PL and photoKPFM analysis

The [gain-60 dataset](gain60/) supplies the current PL plots. It contains 22
top-read acquisitions of 96 wells, each measured from 455 to 870 nm.
Figures 4a, 4b, 5a, 5b, S4, and S5 use the measured peak within 455-850 nm.
Acquisition 22 is the comparison read. The workbook gives acquisition order;
exact elapsed time requires a separate acquisition log.

The [asset index](docs/MANUSCRIPT_ASSET_INDEX.csv) links each figure and table
to its data and script. The [data dictionary](docs/DATA_DICTIONARY.md) and
[data provenance](docs/DATA_PROVENANCE.md) describe the archived measurements.
The paired ternary photoKPFM data are in `data/raw/photokpfm_measurements.h5`.
The comparison uses 13 nominal compositions shared by the separately prepared
PL and photoKPFM libraries.

## Reproduce the outputs

Python 3.11 is recommended. From this directory:

```text
python -m venv .venv
```

Use `.venv/Scripts/python.exe` on Windows or `.venv/bin/python` on macOS/Linux
in place of `python` in these commands:

```text
python -m pip install -r requirements.txt
python scripts/validate_release.py
python scripts/reproduce_all.py
```

The default workflow generates the gain-60 plots, the ternary AFM plots, the
composition map, the literature evidence graph, and the supplementary tables
under `reproduced_results/`. For the gain-60 plots alone, see the
[gain-60 instructions](gain60/README.md). Figures 1 and 2 are rendered reference
images. The editable Figure 1 illustration and the binary data behind the
Figure 2 image are unavailable for computational reproduction.

## Historical gain-100 analysis

The earlier plate-reader export and derived files remain available to
reproduce their original analysis, including the historical 36-test Table S4.
Earlier Figure 4 rendering used a plotting map that misplaced five repeated
wells. The current gain-60 plots use the documented preparation map.
The gain-60 peak-intensity associations are in the gain-60 data directory.
A new 36-test correction would require reproducing the full spectral-component
analysis on the gain-60 measurements.

To rerun the historical analysis, use:

```text
python scripts/reproduce_all.py --historical-gain100 --output-dir reproduced_results_gain100
```

See the [reproducibility guide](docs/REPRODUCIBILITY_GUIDE.md) for the individual
commands and [scientific scope](docs/SCIENTIFIC_SCOPE.md) for interpretation.

File: 3_PL_photoKPFM_figures/data/processed/candidate_rank_comparison.csv
well_id,FAPbI3_pct,BDAPbI4_pct,PEA2PbI4_pct,acquisition_number,elapsed_time_min,timestamp_approx,read_geometry,read_number,existing_peak_intensity_recomputed,integrated_pl_area,peak_wavelength_nm,fwhm_nm,baseline,qc_flags,matched_PL_intensity,peak_intensity_rank,integrated_area_rank,rank_difference_area_vs_peak,abs_rank_difference_area_vs_peak,abs_delta_SP,delta_SP,delta_SP_se,delta_SP_rank,integrated_area_rank_disagreement,peak_intensity_rank_disagreement,temporal_behavior_class,PL_rank,photoKPFM_rank,rank_shift,rank_category
G1,0,24,76,22,189.0,2026-03-05 20:06:08,top,64,96761.41991341978,2526627.5,560.0,17.087093833663687,0.0,missing_or_overflow_points;possible_saturation,99928.0,1.0,5.0,31.0,31.0,0.1311007166339663,0.1311007166339663,0.0043449999871479,3.0,-2.0,2.0,Lower observed temporal variation,1,3,2,Both in top 4
H1,8,16,76,22,189.0,2026-03-05 20:06:08,top,64,82545.69264069253,9098829.5,556.0,16.614573378312016,0.0,missing_or_overflow_points;possible_saturation,99569.0,2.0,1.0,5.0,5.0,0.0368657369585332,0.0368657369585332,0.0008936424741818,7.0,6.0,5.0,Lower observed temporal variation,2,7,5,PL at least 5 ranks higher
A1,0,0,100,22,189.0,2026-03-05 20:06:08,top,64,89757.87012987002,1948501.5,575.0,10.611451547795369,0.0,missing_or_overflow_points;possible_saturation,99038.0,3.0,7.0,33.0,33.0,0.134667099072998,0.134667099072998,0.0024492597288245,2.0,-5.0,-1.0,Lower observed temporal variation,3,2,-1,Both in top 4
B1,0,8,92,22,189.0,2026-03-05 20:06:08,top,64,71167.52380952371,1773985.5,566.0,14.188679962243846,0.0,missing_or_overflow_points;possible_saturation,99032.0,4.0,8.0,36.0,36.0,0.1353365606641843,0.1353365606641843,0.0080355924719144,1.0,-7.0,-3.0,Lower observed temporal variation,4,1,-3,Both in top 4
A3,8,32,60,22,189.0,2026-03-05 20:06:08,top,64,79579.48484848475,6994685.0,549.0,9.324789260072542,0.0,missing_or_overflow_points;possible_saturation,88436.0,5.0,2.0,-12.0,12.0,0.0044274862678193,0.0044274862678193,0.0049762933953442,12.0,10.0,7.0,Lower observed temporal variation,5,12,7,PL at least 5 ranks higher
F6,0,72,28,22,189.0,2026-03-05 20:06:08,top,64,79203.90476190465,2238267.0,524.0,22.78747163407462,0.0,possible_saturation,80449.0,6.0,6.0,7.0,7.0,0.0049007349434306,-0.0049007349434306,0.0092491043764306,11.0,5.0,5.0,Pronounced temporal evolution,6,11,5,PL at least 5 ranks higher
D5,56,0,44,22,189.0,2026-03-05 20:06:08,top,64,55839.82683982676,3267773.0,790.0,47.14647904404586,9.0,ok,56767.0,7.0,3.0,-6.0,6.0,0.1042604069110229,0.1042604069110229,0.008060553093453,4.0,1.0,-3.0,Pronounced temporal evolution,7,4,-3,Other
G6,8,64,28,22,189.0,2026-03-05 20:06:08,top,64,27939.19047619044,2531244.0,524.0,20.932723469743845,0.0,ok,28094.0,8.0,4.0,-20.0,20.0,0.0112850306380387,0.0112850306380387,0.0080481171345715,10.0,6.0,2.0,Pronounced temporal evolution,8,10,2,Other
G10,0,96,4,22,189.0,2026-03-05 20:06:08,top,64,20634.796536796508,685942.0,524.0,22.446326344236876,0.0,ok,20814.0,9.0,10.0,21.0,21.0,0.0340452233842491,0.0340452233842491,0.0017018792099591,8.0,-2.0,-1.0,Pronounced temporal evolution,9,8,-1,Other
A6,32,32,36,22,189.0,2026-03-05 20:06:08,top,64,18184.16450216448,1151937.5,782.0,45.18053103575346,38.0,ok,19209.0,10.0,9.0,5.0,5.0,0.0606512039074731,0.0606512039074731,0.005743163085631,6.0,-3.0,-4.0,Lower observed temporal variation,10,6,-4,Other
B11,24,72,4,22,189.0,2026-03-05 20:06:08,top,64,4103.320346320341,507420.5,745.0,115.11979614812188,0.0,ok,4485.0,11.0,11.0,-3.0,3.0,0.0324012235437138,-0.0324012235437138,0.0031239943141511,9.0,-2.0,-2.0,Pronounced temporal evolution,11,9,-2,Other
H11,72,24,4,22,189.0,2026-03-05 20:06:08,top,64,3171.4935064935016,386877.5,756.0,114.74230577290444,0.0,ok,3389.0,12.0,12.0,-3.0,3.0,0.0007009675917131,-0.0007009675917131,0.0060075696206591,13.0,1.0,1.0,Pronounced temporal evolution,12,13,1,Other
C12,96,0,4,22,189.0,2026-03-05 20:06:08,top,64,2596.043290043286,173309.5,795.0,53.34120899979132,0.0,ok,2761.0,13.0,13.0,0.0,0.0,0.0901658371294151,0.0901658371294151,0.0070333717760785,5.0,-8.0,-8.0,Pronounced temporal evolution,13,5,-8,photoKPFM at least 5 ranks higher

File: 3_PL_photoKPFM_figures/data/processed/initial_phase_kpfm_table.csv
Well,photovoltage_signed_V,photovoltage_abs_V,mu_dark_V,mu_light_V,Top_PL_peak_intensity,PEA_pct,BDA_pct,FA_pct,PEA_frac,BDA_frac,FA_frac,label_FA_BDA_PEA,ternary_x,ternary_y,PL_norm,dV_norm,plot_order,num_peaks,dominant_peak_nm,dominant_phase,frac_n=1-like / 2D,frac_n=2-like,frac_n=3-like,frac_n=4-like,frac_n>=5 / high-n,frac_3D / 3D-like,frac_low_n_1_to_4,frac_high_n_plus_3D,phase_fraction_sum,pl_near_upper_limit
A1,0.134667,0.134667,-1.726221,-1.591554,99038.0,100.0,0.0,0.0,1.0,0.0,0.0,0/0/100,1.0,0.0,0.9910935873829158,0.9950493952134302,0,1,575.0,n=1-like / 2D,1.0,0.0,0.0,0.0,0.0,0.0,1.0,0.0,1.0,True
B1,0.135337,0.135337,-2.007095,-1.871758,99032.0,92.0,8.0,0.0,0.92,0.08,0.0,0/8/92,0.92,0.0,0.9910335441517892,1.0,1,1,561.0,n=1-like / 2D,1.0,0.0,0.0,0.0,0.0,0.0,1.0,0.0,1.0,True
G1,0.131101,0.131101,-1.473901,-1.3428,99928.0,76.0,24.0,0.0,0.76,0.24,0.0,0/24/76,0.76,0.0,1.0,0.9687003554090896,2,1,558.0,n=1-like / 2D,1.0,0.0,0.0,0.0,0.0,0.0,1.0,0.0,1.0,True
F6,-0.004901,0.004901,-1.693783,-1.698684,80449.0,28.000000000000004,72.0,0.0,0.28,0.72,0.0,0/72/28,0.28,0.0,0.8050696501481066,0.0362133045656398,3,1,523.0,n=1-like / 2D,1.0,0.0,0.0,0.0,0.0,0.0,1.0,0.0,1.0,False
G10,0.034045,0.034071,-1.519054,-1.485009,20814.0,4.0,96.0,0.0,0.04,0.96,0.0,0/96/4,0.04,0.0,0.2082899687775198,0.2517493368406274,4,1,523.0,n=1-like / 2D,1.0,0.0,0.0,0.0,0.0,0.0,1.0,0.0,1.0,False
H1,0.036866,0.036866,-1.437912,-1.401046,99569.0,76.0,16.0,8.0,0.76,0.16,0.08,8/16/76,0.8,0.069282032302755,0.9964074133376032,0.2724014866592284,5,6,554.0,n=1-like / 2D,0.265845,0.154262,0.183774,0.145996,0.155761,0.094363,0.749877,0.250124,1.0000010000000001,True
A3,0.004427,0.004427,-1.337351,-1.332924,88436.0,60.0,32.0,8.0,0.6,0.32,0.08,8/32/60,0.64,0.069282032302755,0.8849971979825474,0.0327109364032009,6,6,547.0,n=1-like / 2D,0.287458,0.112478,0.079946,0.087441,0.195031,0.237646,0.567323,0.432677,1.0,False
G6,0.011285,0.011285,-1.226078,-1.214793,28094.0,28.000000000000004,64.0,8.0,0.28,0.64,0.08,8/64/28,0.32,0.069282032302755,0.2811424225442318,0.0833844403230454,7,4,523.0,n=1-like / 2D,0.609967,0.242861,0.108698,0.038474,0.0,0.0,1.0,0.0,1.0,False
B11,-0.032401,0.032401,-1.671628,-1.70403,4485.0,4.0,72.0,24.0,0.04,0.72,0.24,24/72/4,0.16,0.2078460969082652,0.0448823152669922,0.2394097696860429,8,3,769.532516,3D / 3D-like,0.0,0.0,0.035823,0.44222,0.0,0.521958,0.478043,0.521958,1.0000010000000001,False
A6,0.060651,0.060651,-1.957245,-1.896594,19209.0,36.0,32.0,32.0,0.36,0.32,0.32,32/32/36,0.52,0.2771281292110203,0.1922284044512048,0.448147956582457,9,3,782.926063,3D / 3D-like,0.065508,0.0,0.0,0.0,0.16178,0.772712,0.065508,0.934492,1.0,False
D5,0.10426,0.10426,-1.360748,-1.256488,56767.0,44.0,0.0,56.00000000000001,0.44,0.0,0.56,56/0/44,0.72,0.4849742261192856,0.5680790168921623,0.7703732164892084,10,2,789.413666,3D / 3D-like,0.0,0.0,0.0,0.0,0.092429,0.907571,0.0,1.0,1.0,False
H11,-0.000701,0.000701,-1.535562,-1.536263,3389.0,4.0,24.0,72.0,0.04,0.24,0.72,72/24/4,0.3999999999999999,0.6235382907247957,0.0339144183812344,0.0051796626199782,11,4,715.5,n>=5 / high-n,0.041449,0.0,0.046348,0.0,0.555748,0.356454,0.087797,0.912202,0.9999990000000001,False
C12,0.090166,0.090166,-1.771002,-1.680836,2761.0,4.0,0.0,96.0,0.04,0.0,0.96,96/0/4,0.52,0.831384387633061,0.0276298935233368,0.6662331808744097,12,2,791.122937,3D / 3D-like,0.0,0.0,0.0,0.0,0.178297,0.821703,0.0,1.0,1.0,False

File: 3_PL_photoKPFM_figures/data/processed/matched_pl_photokpfm_metrics.csv
well_id,FAPbI3_pct,BDAPbI4_pct,PEA2PbI4_pct,acquisition_number,elapsed_time_min,timestamp_approx,read_geometry,read_number,existing_peak_intensity_recomputed,integrated_pl_area,peak_wavelength_nm,fwhm_nm,baseline,qc_flags,matched_PL_intensity,peak_intensity_rank,integrated_area_rank,rank_difference_area_vs_peak,abs_rank_difference_area_vs_peak,abs_delta_SP,delta_SP,delta_SP_se,delta_SP_rank,integrated_area_rank_disagreement,peak_intensity_rank_disagreement
A1,0,0,100,22,189.0,2026-03-05 20:06:08,top,64,89757.87012987002,1948501.5,575.0,10.611451547795369,0.0,missing_or_overflow_points;possible_saturation,99038.0,3.0,7.0,33.0,33.0,0.134667099072998,0.134667099072998,0.002449259728824563,2.0,-5.0,-1.0
A3,8,32,60,22,189.0,2026-03-05 20:06:08,top,64,79579.48484848475,6994685.0,549.0,9.324789260072542,0.0,missing_or_overflow_points;possible_saturation,88436.0,5.0,2.0,-12.0,12.0,0.004427486267819303,0.004427486267819303,0.004976293395344275,12.0,10.0,7.0
A6,32,32,36,22,189.0,2026-03-05 20:06:08,top,64,18184.164502164476,1151937.5,782.0,45.18053103575346,38.0,ok,19209.0,10.0,9.0,5.0,5.0,0.06065120390747314,0.06065120390747314,0.005743163085631048,6.0,-3.0,-4.0
B1,0,8,92,22,189.0,2026-03-05 20:06:08,top,64,71167.52380952371,1773985.5,566.0,14.188679962243846,0.0,missing_or_overflow_points;possible_saturation,99032.0,4.0,8.0,36.0,36.0,0.1353365606641843,0.1353365606641843,0.00803559247191449,1.0,-7.0,-3.0
B11,24,72,4,22,189.0,2026-03-05 20:06:08,top,64,4103.320346320341,507420.5,745.0,115.11979614812188,0.0,ok,4485.0,11.0,11.0,-3.0,3.0,0.032401223543713886,-0.032401223543713886,0.003123994314151123,9.0,-2.0,-2.0
C12,96,0,4,22,189.0,2026-03-05 20:06:08,top,64,2596.043290043286,173309.5,795.0,53.34120899979132,0.0,ok,2761.0,13.0,13.0,0.0,0.0,0.09016583712941517,0.09016583712941517,0.007033371776078589,5.0,-8.0,-8.0
D5,56,0,44,22,189.0,2026-03-05 20:06:08,top,64,55839.82683982676,3267773.0,790.0,47.14647904404586,9.0,ok,56767.0,7.0,3.0,-6.0,6.0,0.1042604069110229,0.1042604069110229,0.008060553093453068,4.0,1.0,-3.0
F6,0,72,28,22,189.0,2026-03-05 20:06:08,top,64,79203.90476190465,2238267.0,524.0,22.78747163407462,0.0,possible_saturation,80449.0,6.0,6.0,7.0,7.0,0.004900734943430685,-0.004900734943430685,0.009249104376430612,11.0,5.0,5.0
G1,0,24,76,22,189.0,2026-03-05 20:06:08,top,64,96761.41991341978,2526627.5,560.0,17.087093833663687,0.0,missing_or_overflow_points;possible_saturation,99928.0,1.0,5.0,31.0,31.0,0.13110071663396639,0.13110071663396639,0.004344999987147901,3.0,-2.0,2.0
G6,8,64,28,22,189.0,2026-03-05 20:06:08,top,64,27939.190476190437,2531244.0,524.0,20.932723469743845,0.0,ok,28094.0,8.0,4.0,-20.0,20.0,0.011285030638038762,0.011285030638038762,0.008048117134571545,10.0,6.0,2.0
G10,0,96,4,22,189.0,2026-03-05 20:06:08,top,64,20634.796536796508,685942.0,524.0,22.446326344236873,0.0,ok,20814.0,9.0,10.0,21.0,21.0,0.034045223384249146,0.034045223384249146,0.0017018792099591303,8.0,-2.0,-1.0
H1,8,16,76,22,189.0,2026-03-05 20:06:08,top,64,82545.69264069253,9098829.5,556.0,16.614573378312016,0.0,missing_or_overflow_points;possible_saturation,99569.0,2.0,1.0,5.0,5.0,0.036865736958533235,0.036865736958533235,0.0008936424741818635,7.0,6.0,5.0
H11,72,24,4,22,189.0,2026-03-05 20:06:08,top,64,3171.4935064935016,386877.5,756.0,114.74230577290444,0.0,ok,3389.0,12.0,12.0,-3.0,3.0,0.0007009675917131197,-0.0007009675917131197,0.006007569620659129,13.0,1.0,1.0
